Repository: sunnyday-technologies/Open3DCP

<h1 align="center">Open3DCP</h1>
before a stable release. Review does not imply endorsement, certification, or affiliation
with any standards body.</em></p>
  <a href="https://open3dcp.org">open3dcp.org</a> ·
  <a href="Open3DCP_SCHEMA.md">Schema Reference</a> ·
  <a href="sql/create_tables.sql">SQL Implementation</a> ·
  <a href="https://open3dcp.org/examples/">Examples</a> ·
  <a href="https://open3dcp.org/intake/">Submit a Dataset</a>
An open schema for 3D-printable concrete (3DCP) mix design and test records, developed by [Sunnyday Technologies](https://sunn3d.com).

Open3DCP defines a standard way to record the material, process, curing, testing, and provenance attributes needed for a practical digital-twin record of a 3DCP experiment. Every column has a name, a unit, and a purpose. No JSON parsing, no nested structures, and no hidden unit conventions.

This repository provides the **schema definition only** -- column names, types, units, and engineering context. We encourage researchers and industry to adopt this schema as a common format so that 3DCP datasets from different labs and research groups can be combined without painful reformatting.

For AI agents and MCP-style clients, [`tools/mcp/`](https://github.com/sunnyday-technologies/Open3DCP/tree/main/tools/mcp) contains an experimental read-only
stdio wrapper for inspecting schema resources and validating flat Open3DCP-shaped records. It does
not host data, recommend mixes, or perform transactional LOGiMIX/CEMFORGE behavior.

# Example entries — the open concrete-data landscape

[15 September 2026 corrections to the RILEM and UF examples](CORRECTIONS-2026-09-15.md).

Worked Open3DCP examples converted from **public, openly-licensed** academic and national datasets. Each
carries its source, DOI, license, a `NOTICE`, a `record.json`, the converted flat CSV, and a reproduction or fidelity report with stated limits. We commit **small curated excerpts** (reproducible from the source), never bulk re-hosts. Every example
is generic and public; each page shows the source's data classes and storage medium and how it re-formats into
Open3DCP.

## Why one shape matters

Concrete is the most-used material on earth, yet its data is scattered across academic benchmarks, national
repositories, and standards bodies — in incompatible shapes (flat vs relational vs file-based) and unit bases
(kg/m³ vs mass-%). **Open3DCP is the connective layer** across the experiment record: mix design → 3DCP
process → fresh rheology → hardened mechanical → durability → interlayer bond → embodied carbon → multi-age
strength. Put in one shape, openly licensed, each contributed record becomes usable alongside every other.

## Coverage — each source lights up a slice; Open3DCP spans the whole

| Source | Provenance | Mix design | Rheology | 3DCP process | Hardened mech. | Multi-age | Environment |
|---|:--:|:--:|:--:|:--:|:--:|:--:|:--:|
| [UCI Concrete Strength (Yeh 1998)](uci-yeh-1998/) — *cast, **100/A*** | ▢ | ✓ | ▢ | ▢ | ✓ | ✓ | ▢ |
| [Meta SustainableConcrete](meta-sustainableconcrete/) — *cast, **100/A*** | ▢ | ✓ | ▢ | ▢ | ✓ | ✓ | ✓ |
| [RILEM TC 304-ADC ILS-mech](rilem-tc304-ils-mech/) — *individual specimens* | ✓ | ▢ | ▢ | ◐ | ✓ | ✓ | ▢ |
| [UF 3DCP mix-design](uf-3dcp-mix/) — *source mixture/age records* | ✓ | ◐ | ✓ | ▢ | ✓ | ✓ | ▢ |
| [TU-Braunschweig 3DCP buildings](tu-braunschweig-buildings/) — *project layer* | ✓ | ▢ | ▢ | ◐ | ▢ | ▢ | ▢ |

## National map — open concrete & materials-data efforts

- **USA** — NIST (Materials Genome Initiative; Federal LCA Commons = storable, env) · UCI ML Repository (CC BY 4.0,
  storable) · **Meta SustainableConcrete** (Meta + UIUC + Amrize; MIT, storable — mix design + per-mix CO₂) ·
  Stevens UHPC (CC BY 4.0; coded matrix → reference) · UF 3DCP mix-design (CC BY 4.0, storable) · ACI (reference).
- **International / EU** — **RILEM** TC 304-ADC (the 3DCP standards anchor; ILS-mech is storable) · NOMAD (FAIR
  exemplar, no concrete).
- **Germany** — BAM + NFDI-MatWerk (FAIR infrastructure); their Zenodo concrete deposits are CC BY 4.0 storable.
- **Japan** — NIMS MatNavi (national DB, registration-gated → reference) · JCI–JACT (CC BY 4.0, per-paper storable).
- **China** — National Materials Genome stack (no license / gated → reference); CAS ScienceDB is a storable
  *platform* (CC0/CC BY) once a concrete deposit is verified.
- **South Korea** — KISTI DataON (metadata aggregator; per-record license).
- **India** — NDSAP / GODL-India permits redistribution (a future India concrete dataset would be storable);
  India participates directly via IIT Madras in the storable RILEM ILS-mech.
- **Russia** — GOST standards (cite method codes only); no open concrete dataset located.

Open3DCP interoperates by preserving provenance (`doi` / `source_citation` / `lab_name`) on every row, hosting via
GitHub + a Zenodo concept DOI, and honoring each source's license (CC BY attribution, NIST AS-IS, standards
designations for identification only).

File: examples/meta-sustainableconcrete/build/meta-sustainableconcrete.csv
mix_id,material_class,cement_kg_m3,fly_ash_kg_m3,slag_kg_m3,water_kg_m3,superplasticizer_kg_m3,fine_agg_kg_m3,coarse_agg_kg_m3,age_days,specimen_geometry,test_method,curing_temp_c,compressive_strength_mpa,compressive_strength_std_mpa,n_specimens,embodied_carbon_kg_co2_m3,slump_mm
Mix_1,blended_OPC,353.0,47.0,267.0,140.0,7.33,1833.0,0.0,1.0,cube,cube_compression,22.0,34.47,0.59,3,322.0,
Mix_1,blended_OPC,353.0,47.0,267.0,140.0,7.33,1833.0,0.0,3.0,cube,cube_compression,22.0,51.83,2.1,3,322.0,
Mix_1,blended_OPC,353.0,47.0,267.0,140.0,7.33,1833.0,0.0,5.0,cube,cube_compression,22.0,50.46,1.81,3,322.0,
Mix_1,blended_OPC,353.0,47.0,267.0,140.0,7.33,1833.0,0.0,28.0,cube,cube_compression,22.0,70.95,7.65,3,322.0,
Mix_103,blended_OPC,400.0,267.0,0.0,333.0,0.0,611.0,1176.0,1.0,cylinder,cylinder_compression,22.0,3.21,0.26,3,319.0,281.9
Mix_103,blended_OPC,400.0,267.0,0.0,333.0,0.0,611.0,1176.0,3.0,cylinder,cylinder_compression,22.0,10.8,5.25,3,319.0,281.9
Mix_103,blended_OPC,400.0,267.0,0.0,333.0,0.0,611.0,1176.0,5.0,cylinder,cylinder_compression,22.0,22.16,3.72,3,319.0,281.9
Mix_103,blended_OPC,400.0,267.0,0.0,333.0,0.0,611.0,1176.0,14.0,cylinder,cylinder_compression,22.0,31.6,3.22,3,319.0,281.9
Mix_103,blended_OPC,400.0,267.0,0.0,333.0,0.0,611.0,1176.0,28.0,cylinder,cylinder_compression,22.0,46.08,1.7,3,319.0,281.9
Mix_121,blended_OPC,225.0,0.0,223.0,157.0,2.04,818.0,1073.0,1.0,cylinder,cylinder_compression,22.0,15.02,0.99,3,204.0,248.9
Mix_121,blended_OPC,225.0,0.0,223.0,157.0,2.04,818.0,1073.0,3.0,cylinder,cylinder_compression,22.0,35.51,1.59,3,204.0,248.9
Mix_121,blended_OPC,225.0,0.0,223.0,157.0,2.04,818.0,1073.0,5.0,cylinder,cylinder_compression,22.0,40.66,1.57,3,204.0,248.9
Mix_121,blended_OPC,225.0,0.0,223.0,157.0,2.04,818.0,1073.0,14.0,cylinder,cylinder_compression,22.0,51.37,5.52,3,204.0,248.9
Mix_121,blended_OPC,225.0,0.0,223.0,157.0,2.04,818.0,1073.0,28.0,cylinder,cylinder_compression,22.0,61.13,3.27,3,204.0,248.9
Mix_14,blended_OPC,334.0,0.0,333.0,265.0,0.0,1833.0,0.0,1.0,cube,cube_compression,22.0,15.84,1.54,3,288.0,
Mix_14,blended_OPC,334.0,0.0,333.0,265.0,0.0,1833.0,0.0,3.0,cube,cube_compression,22.0,28.66,0.98,3,288.0,
Mix_14,blended_OPC,334.0,0.0,333.0,265.0,0.0,1833.0,0.0,5.0,cube,cube_compression,22.0,35.35,0.77,3,288.0,
Mix_14,blended_OPC,334.0,0.0,333.0,265.0,0.0,1833.0,0.0,28.0,cube,cube_compression,22.0,51.26,1.34,3,288.0,
Mix_84,OPC,667.0,0.0,0.0,267.0,2.138,611.0,1176.0,1.0,cylinder,cylinder_compression,22.0,33.76,2.37,3,521.27,254.0
Mix_84,OPC,667.0,0.0,0.0,267.0,2.138,611.0,1176.0,3.0,cylinder,cylinder_compression,22.0,46.96,2.41,3,521.27,254.0
Mix_84,OPC,667.0,0.0,0.0,267.0,2.138,611.0,1176.0,5.0,cylinder,cylinder_compression,22.0,51.3,1.9,3,521.27,254.0
Mix_84,OPC,667.0,0.0,0.0,267.0,2.138,611.0,1176.0,14.0,cylinder,cylinder_compression,22.0,57.66,2.57,3,521.27,254.0
Mix_84,OPC,667.0,0.0,0.0,267.0,2.138,611.0,1176.0,28.0,cylinder,cylinder_compression,22.0,65.44,1.9,3,521.27,254.0
Mix_88,blended_OPC,201.0,173.0,293.0,167.0,4.632,611.0,1176.0,1.0,cylinder,cylinder_compression,22.0,12.47,0.7,3,204.17,254.0
Mix_88,blended_OPC,201.0,173.0,293.0,167.0,4.632,611.0,1176.0,3.0,cylinder,cylinder_compression,22.0,41.65,0.59,3,204.17,254.0
Mix_88,blended_OPC,201.0,173.0,293.0,167.0,4.632,611.0,1176.0,5.0,cylinder,cylinder_compression,22.0,59.21,0.63,3,204.17,254.0
Mix_88,blended_OPC,201.0,173.0,293.0,167.0,4.632,611.0,1176.0,14.0,cylinder,cylinder_compression,22.0,93.29,1.59,3,204.17,254.0
Mix_88,blended_OPC,201.0,173.0,293.0,167.0,4.632,611.0,1176.0,28.0,cylinder,cylinder_compression,22.0,110.52,4.3,3,204.17,254.0
