Repository: sunnyday-technologies/Open3DCP

# Example entries — the open concrete-data landscape

[15 September 2026 corrections to the RILEM and UF examples](CORRECTIONS-2026-09-15.md).

Worked Open3DCP examples converted from **public, openly-licensed** academic and national datasets. Each
carries its source, DOI, license, a `NOTICE`, a `record.json`, the converted flat CSV, and a reproduction or fidelity report with stated limits. We commit **small curated excerpts** (reproducible from the source), never bulk re-hosts. Every example
is generic and public; each page shows the source's data classes and storage medium and how it re-formats into
Open3DCP.

File: examples/rilem-tc304-ils-mech/rilem-tc304-ils-mech.open3dcp.csv (part 2 of 3)
lab_name,is_3d_printed,specimen_prep,specimen_length_mm,specimen_width_mm,specimen_height_mm,test_orientation,test_orientation_code,test_method_code,test_age_days,flexural_strength_mpa,n_specimens,density_hardened_kg_m3,measurement_confidence,doi,source_citation,provenance_notes,original_basis
RILEM TC 304-ADC participating lab 13,True,3d_printed,160.0,40.0,40.0,,,,30.0,5.799375,1,2208.59375,measured,10.5281/zenodo.12200570,"RILEM TC 304-ADC ILS-mech (2024), DOI 10.5281/zenodo.12200570","Source specimen 18809 (EXP_FLEX_13_a_spec_4D1UW2); mix prefix 13_a; full orientation U.W; 4-point bending; condition DEV1; source object M. One specimen, not an average. Full context: provenance.csv keyed by sample_id. Unrecognized optional units remain only in the ledger. No X/Y/Z projection, guessed material/print join, effect or uncertainty estimate.",
RILEM TC 304-ADC participating lab 13,True,3d_printed,160.0,40.0,40.0,,,,30.0,5.199375,1,2209.765625,measured,10.5281/zenodo.12200570,"RILEM TC 304-ADC ILS-mech (2024), DOI 10.5281/zenodo.12200570","Source specimen 18810 (EXP_FLEX_13_a_spec_4D1UW3); mix prefix 13_a; full orientation U.W; 4-point bending; condition DEV1; source object M. One specimen, not an average. Full context: provenance.csv keyed by sample_id. Unrecognized optional units remain only in the ledger. No X/Y/Z projection, guessed material/print join, effect or uncertainty estimate.",
RILEM TC 304-ADC participating lab 13,True,3d_printed,160.0,40.0,40.0,,,,30.0,6.0375,1,2184.765625,measured,10.5281/zenodo.12200570,"RILEM TC 304-ADC ILS-mech (2024), DOI 10.5281/zenodo.12200570","Source specimen 18811 (EXP_FLEX_13_a_spec_4D1UW4); mix prefix 13_a; full orientation U.W; 4-point bending; condition DEV1; source object M. One specimen, not an average. Full context: provenance.csv keyed by sample_id. Unrecognized optional units remain only in the ledger. No X/Y/Z projection, guessed material/print join, effect or uncertainty estimate.",
RILEM TC 304-ADC participating lab 13,True,3d_printed,159.9,40.0,40.0,,,,30.0,6.800625,1,2191.6041275797375,measured,10.5281/zenodo.12200570,"RILEM TC 304-ADC ILS-mech (2024), DOI 10.5281/zenodo.12200570","Source specimen 18812 (EXP_FLEX_13_a_spec_4D1UW5); mix prefix 13_a; full orientation U.W; 4-point bending; condition DEV1; source object M. One specimen, not an average. Full context: provenance.csv keyed by sample_id. Unrecognized optional units remain only in the ledger. No X/Y/Z projection, guessed material/print join, effect or uncertainty estimate.",
RILEM TC 304-ADC participating lab 13,True,3d_printed,160.0,40.0,40.0,,,,30.0,4.8,1,2082.8125,measured,10.5281/zenodo.12200570,"RILEM TC 304-ADC ILS-mech (2024), DOI 10.5281/zenodo.12200570","Source specimen 18828 (EXP_FLEX_13_a_spec_4D2UW1); mix prefix 13_a; full orientation U.W; 4-point bending; condition DEV2; source object M. One specimen, not an average. Full context: provenance.csv keyed by sample_id. Unrecognized optional units remain only in the ledger. No X/Y/Z projection, guessed material/print join, effect or uncertainty estimate.",
RILEM TC 304-ADC participating lab 13,True,3d_printed,160.0,40.0,40.0,,,,30.0,6.699375,1,2053.515625,measured,10.5281/zenodo.12200570,"RILEM TC 304-ADC ILS-mech (2024), DOI 10.5281/zenodo.12200570","Source specimen 18829 (EXP_FLEX_13_a_spec_4D2UW2); mix prefix 13_a; full orientation U.W; 4-point bending; condition DEV2; source object M. One specimen, not an average. Full context: provenance.csv keyed by sample_id. Unrecognized optional units remain only in the ledger. No X/Y/Z projection, guessed material/print join, effect or uncertainty estimate.",
RILEM TC 304-ADC participating lab 13,True,3d_printed,160.0,40.0,40.0,,,,30.0,5.799375,1,2119.53125,measured,10.5281/zenodo.12200570,"RILEM TC 304-ADC ILS-mech (2024), DOI 10.5281/zenodo.12200570","Source specimen 18830 (EXP_FLEX_13_a_spec_4D2UW3); mix prefix 13_a; full orientation U.W; 4-point bending; condition DEV2; source object M. One specimen, not an average. Full context: provenance.csv keyed by sample_id. Unrecognized optional units remain only in the ledger. No X/Y/Z projection, guessed material/print join, effect or uncertainty estimate.",
RILEM TC 304-ADC participating lab 13,True,3d_printed,160.0,39.9,40.0,,,,30.0,5.417293233082707,1,2111.920426065163,measured,10.5281/zenodo.12200570,"RILEM TC 304-ADC ILS-mech (2024), DOI 10.5281/zenodo.12200570","Source specimen 18831 (EXP_FLEX_13_a_spec_4D2UW4); mix prefix 13_a; full orientation U.W; 4-point bending; condition DEV2; source object M. One specimen, not an average. Full context: provenance.csv keyed by sample_id. Unrecognized optional units remain only in the ledger. No X/Y/Z projection, guessed material/print join, effect or uncertainty estimate.",
RILEM TC 304-ADC participating lab 13,True,3d_printed,160.0,40.0,40.0,,,,30.0,6.585,1,2056.640625,measured,10.5281/zenodo.12200570,"RILEM TC 304-ADC ILS-mech (2024), DOI 10.5281/zenodo.12200570","Source specimen 18832 (EXP_FLEX_13_a_spec_4D2UW5); mix prefix 13_a; full orientation U.W; 4-point bending; condition DEV2; source object M. One specimen, not an average. Full context: provenance.csv keyed by sample_id. Unrecognized optional units remain only in the ledger. No X/Y/Z projection, guessed material/print join, effect or uncertainty estimate.",
RILEM TC 304-ADC participating lab 13,True,3d_printed,160.0,40.0,40.0,,,,30.0,6.19875,1,2209.375,measured,10.5281/zenodo.12200570,"RILEM TC 304-ADC ILS-mech (2024), DOI 10.5281/zenodo.12200570","Source specimen 18788 (EXP_FLEX_13_a_spec_4UW1); mix prefix 13_a; full orientation U.W; 4-point bending; condition DEFAULT; source object M. One specimen, not an average. Full context: provenance.csv keyed by sample_id. Unrecognized optional units remain only in the ledger. No X/Y/Z projection, guessed material/print join, effect or uncertainty estimate.",
RILEM TC 304-ADC participating lab 13,True,3d_printed,160.0,40.0,40.0,,,,30.0,7.299375,1,2250.390625,measured,10.5281/zenodo.12200570,"RILEM TC 304-ADC ILS-mech (2024), DOI 10.5281/zenodo.12200570","Source specimen 18789 (EXP_FLEX_13_a_spec_4UW2); mix prefix 13_a; full orientation U.W; 4-point bending; condition DEFAULT; source object M. One specimen, not an average. Full context: provenance.csv keyed by sample_id. Unrecognized optional units remain only in the ledger. No X/Y/Z projection, guessed material/print join, effect or uncertainty estimate.",
RILEM TC 304-ADC participating lab 13,True,3d_printed,160.0,40.0,40.0,,,,30.0,8.900625,1,2201.171875,measured,10.5281/zenodo.12200570,"RILEM TC 304-ADC ILS-mech (2024), DOI 10.5281/zenodo.12200570","Source specimen 18790 (EXP_FLEX_13_a_spec_4UW3); mix prefix 13_a; full orientation U.W; 4-point bending; condition DEFAULT; source object M. One specimen, not an average. Full context: provenance.csv keyed by sample_id. Unrecognized optional units remain only in the ledger. No X/Y/Z projection, guessed material/print join, effect or uncertainty estimate.",
RILEM TC 304-ADC participating lab 13,True,3d_printed,160.0,40.0,40.0,,,,30.0,7.100625,1,2192.1875,measured,10.5281/zenodo.12200570,"RILEM TC 304-ADC ILS-mech (2024), DOI 10.5281/zenodo.12200570","Source specimen 18791 (EXP_FLEX_13_a_spec_4UW4); mix prefix 13_a; full orientation U.W; 4-point bending; condition DEFAULT; source object M. One specimen, not an average. Full context: provenance.csv keyed by sample_id. Unrecognized optional units remain only in the ledger. No X/Y/Z projection, guessed material/print join, effect or uncertainty estimate.",
RILEM TC 304-ADC participating lab 13,True,3d_printed,160.0,40.0,39.9,,,,30.0,7.239904271958092,1,2157.7380952380954,measured,10.5281/zenodo.12200570,"RILEM TC 304-ADC ILS-mech (2024), DOI 10.5281/zenodo.12200570","Source specimen 18792 (EXP_FLEX_13_a_spec_4UW5); mix prefix 13_a; full orientation U.W; 4-point bending; condition DEFAULT; source object M. One specimen, not an average. Full context: provenance.csv keyed by sample_id. Unrecognized optional units remain only in the ledger. No X/Y/Z projection, guessed material/print join, effect or uncertainty estimate.",
RILEM TC 304-ADC participating lab 13,False,cast,160.0,40.0,40.0,cast,CAST,,30.0,10.00078125,1,2271.484375,measured,10.5281/zenodo.12200570,"RILEM TC 304-ADC ILS-mech (2024), DOI 10.5281/zenodo.12200570","Source specimen 18765 (EXP_FLEX_13_a_spec_5); mix prefix 13_a; full orientation CAST; 3-point bending; condition DEFAULT; source object cast M. One specimen, not an average. Full context: provenance.csv keyed by sample_id. Unrecognized optional units remain only in the ledger. No X/Y/Z projection, guessed material/print join, effect or uncertainty estimate.",
RILEM TC 304-ADC participating lab 13,False,cast,160.0,40.0,40.0,cast,CAST,,30.0,11.59921875,1,2267.96875,measured,10.5281/zenodo.12200570,"RILEM TC 304-ADC ILS-mech (2024), DOI 10.5281/zenodo.12200570","Source specimen 18766 (EXP_FLEX_13_a_spec_6); mix prefix 13_a; full orientation CAST; 3-point bending; condition DEFAULT; source object cast M. One specimen, not an average. Full context: provenance.csv keyed by sample_id. Unrecognized optional units remain only in the ledger. No X/Y/Z projection, guessed material/print join, effect or uncertainty estimate.",
RILEM TC 304-ADC participating lab 13,False,cast,400.0,100.0,99.9,cast,CAST,,30.0,9.222736249763276,1,2211.711711711712,measured,10.5281/zenodo.12200570,"RILEM TC 304-ADC ILS-mech (2024), DOI 10.5281/zenodo.12200570","Source specimen 18833 (EXP_FLEX_13_a_spec_C1); mix prefix 13_a; full orientation CAST; 3-point bending; condition DEFAULT; source object cast C-F1. One specimen, not an average. Full context: provenance.csv keyed by sample_id. Unrecognized optional units remain only in the ledger. No X/Y/Z projection, guessed material/print join, effect or uncertainty estimate.",
RILEM TC 304-ADC participating lab 13,False,cast,400.0,100.0,100.1,cast,CAST,,30.0,10.499091318272137,1,2173.626373626374,measured,10.5281/zenodo.12200570,"RILEM TC 304-ADC ILS-mech (2024), DOI 10.5281/zenodo.12200570","Source specimen 18834 (EXP_FLEX_13_a_spec_C2); mix prefix 13_a; full orientation CAST; 3-point bending; condition DEFAULT; source object cast C-F1. One specimen, not an average. Full context: provenance.csv keyed by sample_id. Unrecognized optional units remain only in the ledger. No X/Y/Z projection, guessed material/print join, effect or uncertainty estimate.",
RILEM TC 304-ADC participating lab 13,False,cast,400.0,100.0,100.2,cast,CAST,,30.0,8.379647889849045,1,2176.172654690619,measured,10.5281/zenodo.12200570,"RILEM TC 304-ADC ILS-mech (2024), DOI 10.5281/zenodo.12200570","Source specimen 18835 (EXP_FLEX_13_a_spec_C3); mix prefix 13_a; full orientation CAST; 3-point bending; condition DEFAULT; source object cast C-F1. One specimen, not an average. Full context: provenance.csv keyed by sample_id. Unrecognized optional units remain only in the ledger. No X/Y/Z projection, guessed material/print join, effect or uncertainty estimate.",
RILEM TC 304-ADC participating lab 13,False,cast,400.0,100.0,100.0,cast,CAST,,30.0,9.06165,1,2143.45,measured,10.5281/zenodo.12200570,"RILEM TC 304-ADC ILS-mech (2024), DOI 10.5281/zenodo.12200570","Source specimen 18836 (EXP_FLEX_13_a_spec_C4); mix prefix 13_a; full orientation CAST; 3-point bending; condition DEFAULT; source object cast C-F1. One specimen, not an average. Full context: provenance.csv keyed by sample_id. Unrecognized optional units remain only in the ledger. No X/Y/Z projection, guessed material/print join, effect or uncertainty estimate.",
RILEM TC 304-ADC participating lab 13,False,cast,400.0,100.0,99.9,cast,CAST,,30.0,8.724941157373589,1,2190.5155155155153,measured,10.5281/zenodo.12200570,"RILEM TC 304-ADC ILS-mech (2024), DOI 10.5281/zenodo.12200570","Source specimen 18837 (EXP_FLEX_13_a_spec_C5); mix prefix 13_a; full orientation CAST; 3-point bending; condition DEFAULT; source object cast C-F1. One specimen, not an average. Full context: provenance.csv keyed by sample_id. Unrecognized optional units remain only in the ledger. No X/Y/Z projection, guessed material/print join, effect or uncertainty estimate.",
RILEM TC 304-ADC participating lab 13,True,3d_printed,400.0,100.0,99.9,,,,30.0,8.708257807356906,1,2163.4134134134133,measured,10.5281/zenodo.12200570,"RILEM TC 304-ADC ILS-mech (2024), DOI 10.5281/zenodo.12200570","Source specimen 18843 (EXP_FLEX_13_a_spec_CUW1); mix prefix 13_a; full orientation U.W; 3-point bending; condition DEFAULT; source object C-F1. One specimen, not an average. Full context: provenance.csv keyed by sample_id. Unrecognized optional units remain only in the ledger. No X/Y/Z projection, guessed material/print join, effect or uncertainty estimate.",
RILEM TC 304-ADC participating lab 13,True,3d_printed,400.0,100.0,100.0,,,,30.0,7.08615,1,2150.075,measured,10.5281/zenodo.12200570,"RILEM TC 304-ADC ILS-mech (2024), DOI 10.5281/zenodo.12200570","Source specimen 18844 (EXP_FLEX_13_a_spec_CUW2); mix prefix 13_a; full orientation U.W; 3-point bending; condition DEFAULT; source object C-F1. One specimen, not an average. Full context: provenance.csv keyed by sample_id. Unrecognized optional units remain only in the ledger. No X/Y/Z projection, guessed material/print join, effect or uncertainty estimate.",
RILEM TC 304-ADC participating lab 13,True,3d_printed,400.0,100.0,100.0,,,,30.0,6.90975,1,2189.2,measured,10.5281/zenodo.12200570,"RILEM TC 304-ADC ILS-mech (2024), DOI 10.5281/zenodo.12200570","Source specimen 18845 (EXP_FLEX_13_a_spec_CUW3); mix prefix 13_a; full orientation U.W; 3-point bending; condition DEFAULT; source object C-F1. One specimen, not an average. Full context: provenance.csv keyed by sample_id. Unrecognized optional units remain only in the ledger. No X/Y/Z projection, guessed material/print join, effect or uncertainty estimate.",
RILEM TC 304-ADC participating lab 13,True,3d_printed,400.0,100.0,100.0,,,,30.0,7.2126,1,2181.2,measured,10.5281/zenodo.12200570,"RILEM TC 304-ADC ILS-mech (2024), DOI 10.5281/zenodo.12200570","Source specimen 18846 (EXP_FLEX_13_a_spec_CUW4); mix prefix 13_a; full orientation U.W; 3-point bending; condition DEFAULT; source object C-F1. One specimen, not an average. Full context: provenance.csv keyed by sample_id. Unrecognized optional units remain only in the ledger. No X/Y/Z projection, guessed material/print join, effect or uncertainty estimate.",
RILEM TC 304-ADC participating lab 13,True,3d_printed,400.0,100.0,100.0,,,,30.0,7.39305,1,2184.3,measured,10.5281/zenodo.12200570,"RILEM TC 304-ADC ILS-mech (2024), DOI 10.5281/zenodo.12200570","Source specimen 18847 (EXP_FLEX_13_a_spec_CUW5); mix prefix 13_a; full orientation U.W; 3-point bending; condition DEFAULT; source object C-F1. One specimen, not an average. Full context: provenance.csv keyed by sample_id. Unrecognized optional units remain only in the ledger. No X/Y/Z projection, guessed material/print join, effect or uncertainty estimate.",
RILEM TC 304-ADC participating lab 13,True,3d_printed,400.0,100.0,100.0,,,,30.0,11.1825,1,2176.525,measured,10.5281/zenodo.12200570,"RILEM TC 304-ADC ILS-mech (2024), DOI 10.5281/zenodo.12200570","Source specimen 18848 (EXP_FLEX_13_a_spec_CVU1); mix prefix 13_a; full orientation V.U; 3-point bending; condition DEFAULT; source object C-F2. One specimen, not an average. Full context: provenance.csv keyed by sample_id. Unrecognized optional units remain only in the ledger. No X/Y/Z projection, guessed material/print join, effect or uncertainty estimate.",
RILEM TC 304-ADC participating lab 13,True,3d_printed,400.0,100.0,100.0,,,,30.0,9.78525,1,2199.925,measured,10.5281/zenodo.12200570,"RILEM TC 304-ADC ILS-mech (2024), DOI 10.5281/zenodo.12200570","Source specimen 18849 (EXP_FLEX_13_a_spec_CVU2); mix prefix 13_a; full orientation V.U; 3-point bending; condition DEFAULT; source object C-F2. One specimen, not an average. Full context: provenance.csv keyed by sample_id. Unrecognized optional units remain only in the ledger. No X/Y/Z projection, guessed material/print join, effect or uncertainty estimate.",
RILEM TC 304-ADC participating lab 13,True,3d_printed,400.0,100.0,100.0,,,,30.0,10.28025,1,2209.75,measured,10.5281/zenodo.12200570,"RILEM TC 304-ADC ILS-mech (2024), DOI 10.5281/zenodo.12200570","Source specimen 18850 (EXP_FLEX_13_a_spec_CVU3); mix prefix 13_a; full orientation V.U; 3-point bending; condition DEFAULT; source object C-F2. One specimen, not an average. Full context: provenance.csv keyed by sample_id. Unrecognized optional units remain only in the ledger. No X/Y/Z projection, guessed material/print join, effect or uncertainty estimate.",
RILEM TC 304-ADC participating lab 13,True,3d_printed,399.9,100.0,100.0,,,,30.0,9.2034,1,2172.068017004251,measured,10.5281/zenodo.12200570,"RILEM TC 304-ADC ILS-mech (2024), DOI 10.5281/zenodo.12200570","Source specimen 18851 (EXP_FLEX_13_a_spec_CVU4); mix prefix 13_a; full orientation V.U; 3-point bending; condition DEFAULT; source object C-F2. One specimen, not an average. Full context: provenance.csv keyed by sample_id. Unrecognized optional units remain only in the ledger. No X/Y/Z projection, guessed material/print join, effect or uncertainty estimate.",
RILEM TC 304-ADC participating lab 13,True,3d_printed,400.0,100.0,100.0,,,,30.0,9.4653,1,2171.85,measured,10.5281/zenodo.12200570,"RILEM TC 304-ADC ILS-mech (2024), DOI 10.5281/zenodo.12200570","Source specimen 18852 (EXP_FLEX_13_a_spec_CVU5); mix prefix 13_a; full orientation V.U; 3-point bending; condition DEFAULT; source object C-F2. One specimen, not an average. Full context: provenance.csv keyed by sample_id. Unrecognized optional units remain only in the ledger. No X/Y/Z projection, guessed material/print join, effect or uncertainty estimate.",
RILEM TC 304-ADC participating lab 13,True,3d_printed,400.0,100.0,100.0,,,,30.0,9.77805,1,2213.2,measured,10.5281/zenodo.12200570,"RILEM TC 304-ADC ILS-mech (2024), DOI 10.5281/zenodo.12200570","Source specimen 18853 (EXP_FLEX_13_a_spec_CWU1); mix prefix 13_a; full orientation W.U; 3-point bending; condition DEFAULT; source object C-F2. One specimen, not an average. Full context: provenance.csv keyed by sample_id. Unrecognized optional units remain only in the ledger. No X/Y/Z projection, guessed material/print join, effect or uncertainty estimate.",
RILEM TC 304-ADC participating lab 13,True,3d_printed,400.0,100.0,100.0,,,,30.0,8.6355,1,2184.175,measured,10.5281/zenodo.12200570,"RILEM TC 304-ADC ILS-mech (2024), DOI 10.5281/zenodo.12200570","Source specimen 18854 (EXP_FLEX_13_a_spec_CWU2); mix prefix 13_a; full orientation W.U; 3-point bending; condition DEFAULT; source object C-F2. One specimen, not an average. Full context: provenance.csv keyed by sample_id. Unrecognized optional units remain only in the ledger. No X/Y/Z projection, guessed material/print join, effect or uncertainty estimate.",
RILEM TC 304-ADC participating lab 13,True,3d_printed,400.0,100.0,100.0,,,,30.0,9.11385,1,2188.425,measured,10.5281/zenodo.12200570,"RILEM TC 304-ADC ILS-mech (2024), DOI 10.5281/zenodo.12200570","Source specimen 18855 (EXP_FLEX_13_a_spec_CWU3); mix prefix 13_a; full orientation W.U; 3-point bending; condition DEFAULT; source object C-F2. One specimen, not an average. Full context: provenance.csv keyed by sample_id. Unrecognized optional units remain only in the ledger. No X/Y/Z projection, guessed material/print join, effect or uncertainty estimate.",
RILEM TC 304-ADC participating lab 13,True,3d_printed,400.0,99.9,100.0,,,,30.0,9.068468468468469,1,2174.2992992992995,measured,10.5281/zenodo.12200570,"RILEM TC 304-ADC ILS-mech (2024), DOI 10.5281/zenodo.12200570","Source specimen 18856 (EXP_FLEX_13_a_spec_CWU4); mix prefix 13_a; full orientation W.U; 3-point bending; condition DEFAULT; source object C-F2. One specimen, not an average. Full context: provenance.csv keyed by sample_id. Unrecognized optional units remain only in the ledger. No X/Y/Z projection, guessed material/print join, effect or uncertainty estimate.",
RILEM TC 304-ADC participating lab 13,True,3d_printed,400.0,100.0,100.0,,,,30.0,10.18575,1,2206.35,measured,10.5281/zenodo.12200570,"RILEM TC 304-ADC ILS-mech (2024), DOI 10.5281/zenodo.12200570","Source specimen 18857 (EXP_FLEX_13_a_spec_CWU5); mix prefix 13_a; full orientation W.U; 3-point bending; condition DEFAULT; source object C-F2. One specimen, not an average. Full context: provenance.csv keyed by sample_id. Unrecognized optional units remain only in the ledger. No X/Y/Z projection, guessed material/print join, effect or uncertainty estimate.",
RILEM TC 304-ADC participating lab 13,True,3d_printed,160.0,40.0,39.9,,,,30.0,6.637835189477453,1,2212.9542606516293,measured,10.5281/zenodo.12200570,"RILEM TC 304-ADC ILS-mech (2024), DOI 10.5281/zenodo.12200570","Source specimen 18793 (EXP_FLEX_13_a_spec_D1UW1); mix prefix 13_a; full orientation U.W; 3-point bending; condition DEV1; source object M. One specimen, not an average. Full context: provenance.csv keyed by sample_id. Unrecognized optional units remain only in the ledger. No X/Y/Z projection, guessed material/print join, effect or uncertainty estimate.",
RILEM TC 304-ADC participating lab 13,True,3d_printed,160.0,40.0,40.0,,,,30.0,6.02109375,1,2216.40625,measured,10.5281/zenodo.12200570,"RILEM TC 304-ADC ILS-mech (2024), DOI 10.5281/zenodo.12200570","Source specimen 18794 (EXP_FLEX_13_a_spec_D1UW2); mix prefix 13_a; full orientation U.W; 3-point bending; condition DEV1; source object M. One specimen, not an average. Full context: provenance.csv keyed by sample_id. Unrecognized optional units remain only in the ledger. No X/Y/Z projection, guessed material/print join, effect or uncertainty estimate.",
RILEM TC 304-ADC participating lab 13,True,3d_printed,160.0,40.0,40.0,,,,30.0,6.19921875,1,2171.484375,measured,10.5281/zenodo.12200570,"RILEM TC 304-ADC ILS-mech (2024), DOI 10.5281/zenodo.12200570","Source specimen 18795 (EXP_FLEX_13_a_spec_D1UW3); mix prefix 13_a; full orientation U.W; 3-point bending; condition DEV1; source object M. One specimen, not an average. Full context: provenance.csv keyed by sample_id. Unrecognized optional units remain only in the ledger. No X/Y/Z projection, guessed material/print join, effect or uncertainty estimate.",
RILEM TC 304-ADC participating lab 13,True,3d_printed,160.0,40.0,40.0,,,,30.0,7.30078125,1,2198.828125,measured,10.5281/zenodo.12200570,"RILEM TC 304-ADC ILS-mech (2024), DOI 10.5281/zenodo.12200570","Source specimen 18796 (EXP_FLEX_13_a_spec_D1UW4); mix prefix 13_a; full orientation U.W; 3-point bending; condition DEV1; source object M. One specimen, not an average. Full context: provenance.csv keyed by sample_id. Unrecognized optional units remain only in the ledger. No X/Y/Z projection, guessed material/print join, effect or uncertainty estimate.",
RILEM TC 304-ADC participating lab 13,True,3d_printed,160.0,40.0,40.0,,,,30.0,6.70078125,1,2239.84375,measured,10.5281/zenodo.12200570,"RILEM TC 304-ADC ILS-mech (2024), DOI 10.5281/zenodo.12200570","Source specimen 18797 (EXP_FLEX_13_a_spec_D1UW5); mix prefix 13_a; full orientation U.W; 3-point bending; condition DEV1; source object M. One specimen, not an average. Full context: provenance.csv keyed by sample_id. Unrecognized optional units remain only in the ledger. No X/Y/Z projection, guessed material/print join, effect or uncertainty estimate.",
RILEM TC 304-ADC participating lab 13,True,3d_printed,160.0,40.0,40.0,,,,30.0,9.0,1,2217.578125,measured,10.5281/zenodo.12200570,"RILEM TC 304-ADC ILS-mech (2024), DOI 10.5281/zenodo.12200570","Source specimen 18798 (EXP_FLEX_13_a_spec_D1VU1); mix prefix 13_a; full orientation V.U; 3-point bending; condition DEV1; source object M. One specimen, not an average. Full context: provenance.csv keyed by sample_id. Unrecognized optional units remain only in the ledger. No X/Y/Z projection, guessed material/print join, effect or uncertainty estimate.",
RILEM TC 304-ADC participating lab 13,True,3d_printed,160.0,40.0,40.0,,,,30.0,10.09921875,1,2194.53125,measured,10.5281/zenodo.12200570,"RILEM TC 304-ADC ILS-mech (2024), DOI 10.5281/zenodo.12200570","Source specimen 18799 (EXP_FLEX_13_a_spec_D1VU2); mix prefix 13_a; full orientation V.U; 3-point bending; condition DEV1; source object M. One specimen, not an average. Full context: provenance.csv keyed by sample_id. Unrecognized optional units remain only in the ledger. No X/Y/Z projection, guessed material/print join, effect or uncertainty estimate.",
RILEM TC 304-ADC participating lab 13,True,3d_printed,160.0,40.1,40.0,,,,30.0,9.67425187032419,1,2240.8821695760603,measured,10.5281/zenodo.12200570,"RILEM TC 304-ADC ILS-mech (2024), DOI 10.5281/zenodo.12200570","Source specimen 18800 (EXP_FLEX_13_a_spec_D1VU3); mix prefix 13_a; full orientation V.U; 3-point bending; condition DEV1; source object M. One specimen, not an average. Full context: provenance.csv keyed by sample_id. Unrecognized optional units remain only in the ledger. No X/Y/Z projection, guessed material/print join, effect or uncertainty estimate.",
RILEM TC 304-ADC participating lab 13,True,3d_printed,160.0,40.0,40.0,,,,30.0,8.80078125,1,2206.640625,measured,10.5281/zenodo.12200570,"RILEM TC 304-ADC ILS-mech (2024), DOI 10.5281/zenodo.12200570","Source specimen 18801 (EXP_FLEX_13_a_spec_D1VU4); mix prefix 13_a; full orientation V.U; 3-point bending; condition DEV1; source object M. One specimen, not an average. Full context: provenance.csv keyed by sample_id. Unrecognized optional units remain only in the ledger. No X/Y/Z projection, guessed material/print join, effect or uncertainty estimate.",
RILEM TC 304-ADC participating lab 13,True,3d_printed,160.0,40.0,40.0,,,,30.0,10.60078125,1,2182.421875,measured,10.5281/zenodo.12200570,"RILEM TC 304-ADC ILS-mech (2024), DOI 10.5281/zenodo.12200570","Source specimen 18802 (EXP_FLEX_13_a_spec_D1VU5); mix prefix 13_a; full orientation V.U; 3-point bending; condition DEV1; source object M. One specimen, not an average. Full context: provenance.csv keyed by sample_id. Unrecognized optional units remain only in the ledger. No X/Y/Z projection, guessed material/print join, effect or uncertainty estimate.",
RILEM TC 304-ADC participating lab 13,True,3d_printed,160.0,40.0,40.0,,,,30.0,10.5046875,1,2237.109375,measured,10.5281/zenodo.12200570,"RILEM TC 304-ADC ILS-mech (2024), DOI 10.5281/zenodo.12200570","Source specimen 18803 (EXP_FLEX_13_a_spec_D1WU1); mix prefix 13_a; full orientation W.U; 3-point bending; condition DEV1; source object M. One specimen, not an average. Full context: provenance.csv keyed by sample_id. Unrecognized optional units remain only in the ledger. No X/Y/Z projection, guessed material/print join, effect or uncertainty estimate.",
RILEM TC 304-ADC participating lab 13,True,3d_printed,160.0,40.0,40.0,,,,30.0,8.20078125,1,2183.59375,measured,10.5281/zenodo.12200570,"RILEM TC 304-ADC ILS-mech (2024), DOI 10.5281/zenodo.12200570","Source specimen 18804 (EXP_FLEX_13_a_spec_D1WU2); mix prefix 13_a; full orientation W.U; 3-point bending; condition DEV1; source object M. One specimen, not an average. Full context: provenance.csv keyed by sample_id. Unrecognized optional units remain only in the ledger. No X/Y/Z projection, guessed material/print join, effect or uncertainty estimate.",
RILEM TC 304-ADC participating lab 13,True,3d_printed,160.0,40.0,40.0,,,,30.0,9.3,1,2163.671875,measured,10.5281/zenodo.12200570,"RILEM TC 304-ADC ILS-mech (2024), DOI 10.5281/zenodo.12200570","Source specimen 18805 (EXP_FLEX_13_a_spec_D1WU3); mix prefix 13_a; full orientation W.U; 3-point bending; condition DEV1; source object M. One specimen, not an average. Full context: provenance.csv keyed by sample_id. Unrecognized optional units remain only in the ledger. No X/Y/Z projection, guessed material/print join, effect or uncertainty estimate.",
RILEM TC 304-ADC participating lab 13,True,3d_printed,160.0,40.0,40.0,,,,30.0,8.29921875,1,2231.640625,measured,10.5281/zenodo.12200570,"RILEM TC 304-ADC ILS-mech (2024), DOI 10.5281/zenodo.12200570","Source specimen 18806 (EXP_FLEX_13_a_spec_D1WU4); mix prefix 13_a; full orientation W.U; 3-point bending; condition DEV1; source object M. One specimen, not an average. Full context: provenance.csv keyed by sample_id. Unrecognized optional units remain only in the ledger. No X/Y/Z projection, guessed material/print join, effect or uncertainty estimate.",
RILEM TC 304-ADC participating lab 13,True,3d_printed,160.0,40.0,40.0,,,,30.0,10.09921875,1,2202.734375,measured,10.5281/zenodo.12200570,"RILEM TC 304-ADC ILS-mech (2024), DOI 10.5281/zenodo.12200570","Source specimen 18807 (EXP_FLEX_13_a_spec_D1WU5); mix prefix 13_a; full orientation W.U; 3-point bending; condition DEV1; source object M. One specimen, not an average. Full context: provenance.csv keyed by sample_id. Unrecognized optional units remain only in the ledger. No X/Y/Z projection, guessed material/print join, effect or uncertainty estimate.",
RILEM TC 304-ADC participating lab 13,True,3d_printed,160.0,40.0,40.0,,,,30.0,6.29765625,1,2050.0,measured,10.5281/zenodo.12200570,"RILEM TC 304-ADC ILS-mech (2024), DOI 10.5281/zenodo.12200570","Source specimen 18813 (EXP_FLEX_13_a_spec_D2UW1); mix prefix 13_a; full orientation U.W; 3-point bending; condition DEV2; source object M. One specimen, not an average. Full context: provenance.csv keyed by sample_id. Unrecognized optional units remain only in the ledger. No X/Y/Z projection, guessed material/print join, effect or uncertainty estimate.",
RILEM TC 304-ADC participating lab 13,True,3d_printed,160.0,40.0,40.0,,,,30.0,5.59921875,1,2094.921875,measured,10.5281/zenodo.12200570,"RILEM TC 304-ADC ILS-mech (2024), DOI 10.5281/zenodo.12200570","Source specimen 18814 (EXP_FLEX_13_a_spec_D2UW2); mix prefix 13_a; full orientation U.W; 3-point bending; condition DEV2; source object M. One specimen, not an average. Full context: provenance.csv keyed by sample_id. Unrecognized optional units remain only in the ledger. No X/Y/Z projection, guessed material/print join, effect or uncertainty estimate.",
RILEM TC 304-ADC participating lab 13,True,3d_printed,160.0,40.0,40.0,,,,30.0,7.1953125,1,2079.296875,measured,10.5281/zenodo.12200570,"RILEM TC 304-ADC ILS-mech (2024), DOI 10.5281/zenodo.12200570","Source specimen 18815 (EXP_FLEX_13_a_spec_D2UW3); mix prefix 13_a; full orientation U.W; 3-point bending; condition DEV2; source object M. One specimen, not an average. Full context: provenance.csv keyed by sample_id. Unrecognized optional units remain only in the ledger. No X/Y/Z projection, guessed material/print join, effect or uncertainty estimate.",
RILEM TC 304-ADC participating lab 13,True,3d_printed,160.0,40.0,40.0,,,,30.0,5.50078125,1,2121.875,measured,10.5281/zenodo.12200570,"RILEM TC 304-ADC ILS-mech (2024), DOI 10.5281/zenodo.12200570","Source specimen 18816 (EXP_FLEX_13_a_spec_D2UW4); mix prefix 13_a; full orientation U.W; 3-point bending; condition DEV2; source object M. One specimen, not an average. Full context: provenance.csv keyed by sample_id. Unrecognized optional units remain only in the ledger. No X/Y/Z projection, guessed material/print join, effect or uncertainty estimate.",
RILEM TC 304-ADC participating lab 13,True,3d_printed,160.0,40.0,39.9,,,,30.0,6.531837111575933,1,2115.0532581453635,measured,10.5281/zenodo.12200570,"RILEM TC 304-ADC ILS-mech (2024), DOI 10.5281/zenodo.12200570","Source specimen 18817 (EXP_FLEX_13_a_spec_D2UW5); mix prefix 13_a; full orientation U.W; 3-point bending; condition DEV2; source object M. One specimen, not an average. Full context: provenance.csv keyed by sample_id. Unrecognized optional units remain only in the ledger. No X/Y/Z projection, guessed material/print join, effect or uncertainty estimate.",
RILEM TC 304-ADC participating lab 13,True,3d_printed,160.0,40.0,40.0,,,,30.0,8.29921875,1,2134.765625,measured,10.5281/zenodo.12200570,"RILEM TC 304-ADC ILS-mech (2024), DOI 10.5281/zenodo.12200570","Source specimen 18818 (EXP_FLEX_13_a_spec_D2VU1); mix prefix 13_a; full orientation V.U; 3-point bending; condition DEV2; source object M. One specimen, not an average. Full context: provenance.csv keyed by sample_id. Unrecognized optional units remain only in the ledger. No X/Y/Z projection, guessed material/print join, effect or uncertainty estimate.",
RILEM TC 304-ADC participating lab 13,True,3d_printed,160.0,40.0,40.0,,,,30.0,10.30078125,1,2056.25,measured,10.5281/zenodo.12200570,"RILEM TC 304-ADC ILS-mech (2024), DOI 10.5281/zenodo.12200570","Source specimen 18819 (EXP_FLEX_13_a_spec_D2VU2); mix prefix 13_a; full orientation V.U; 3-point bending; condition DEV2; source object M. One specimen, not an average. Full context: provenance.csv keyed by sample_id. Unrecognized optional units remain only in the ledger. No X/Y/Z projection, guessed material/print join, effect or uncertainty estimate.",
RILEM TC 304-ADC participating lab 13,True,3d_printed,160.0,40.0,40.0,,,,30.0,10.90078125,1,2131.25,measured,10.5281/zenodo.12200570,"RILEM TC 304-ADC ILS-mech (2024), DOI 10.5281/zenodo.12200570","Source specimen 18820 (EXP_FLEX_13_a_spec_D2VU3); mix prefix 13_a; full orientation V.U; 3-point bending; condition DEV2; source object M. One specimen, not an average. Full context: provenance.csv keyed by sample_id. Unrecognized optional units remain only in the ledger. No X/Y/Z projection, guessed material/print join, effect or uncertainty estimate.",
RILEM TC 304-ADC participating lab 13,True,3d_printed,160.0,40.0,40.0,,,,30.0,9.10078125,1,2078.125,measured,10.5281/zenodo.12200570,"RILEM TC 304-ADC ILS-mech (2024), DOI 10.5281/zenodo.12200570","Source specimen 18821 (EXP_FLEX_13_a_spec_D2VU4); mix prefix 13_a; full orientation V.U; 3-point bending; condition DEV2; source object M. One specimen, not an average. Full context: provenance.csv keyed by sample_id. Unrecognized optional units remain only in the ledger. No X/Y/Z projection, guessed material/print join, effect or uncertainty estimate.",
RILEM TC 304-ADC participating lab 13,True,3d_printed,160.0,40.0,40.0,,,,30.0,9.6046875,1,2050.390625,measured,10.5281/zenodo.12200570,"RILEM TC 304-ADC ILS-mech (2024), DOI 10.5281/zenodo.12200570","Source specimen 18822 (EXP_FLEX_13_a_spec_D2VU5); mix prefix 13_a; full orientation V.U; 3-point bending; condition DEV2; source object M. One specimen, not an average. Full context: provenance.csv keyed by sample_id. Unrecognized optional units remain only in the ledger. No X/Y/Z projection, guessed material/print join, effect or uncertainty estimate.",
RILEM TC 304-ADC participating lab 13,True,3d_printed,160.0,40.0,40.0,,,,30.0,8.3953125,1,2072.265625,measured,10.5281/zenodo.12200570,"RILEM TC 304-ADC ILS-mech (2024), DOI 10.5281/zenodo.12200570","Source specimen 18823 (EXP_FLEX_13_a_spec_D2WU1); mix prefix 13_a; full orientation W.U; 3-point bending; condition DEV2; source object M. One specimen, not an average. Full context: provenance.csv keyed by sample_id. Unrecognized optional units remain only in the ledger. No X/Y/Z projection, guessed material/print join, effect or uncertainty estimate.",
RILEM TC 304-ADC participating lab 13,True,3d_printed,160.0,40.0,40.0,,,,30.0,8.89921875,1,2113.28125,measured,10.5281/zenodo.12200570,"RILEM TC 304-ADC ILS-mech (2024), DOI 10.5281/zenodo.12200570","Source specimen 18824 (EXP_FLEX_13_a_spec_D2WU2); mix prefix 13_a; full orientation W.U; 3-point bending; condition DEV2; source object M. One specimen, not an average. Full context: provenance.csv keyed by sample_id. Unrecognized optional units remain only in the ledger. No X/Y/Z projection, guessed material/print join, effect or uncertainty estimate.",
RILEM TC 304-ADC participating lab 13,True,3d_printed,160.0,40.0,40.0,,,,30.0,9.49921875,1,2089.0625,measured,10.5281/zenodo.12200570,"RILEM TC 304-ADC ILS-mech (2024), DOI 10.5281/zenodo.12200570","Source specimen 18825 (EXP_FLEX_13_a_spec_D2WU3); mix prefix 13_a; full orientation W.U; 3-point bending; condition DEV2; source object M. One specimen, not an average. Full context: provenance.csv keyed by sample_id. Unrecognized optional units remain only in the ledger. No X/Y/Z projection, guessed material/print join, effect or uncertainty estimate.",
RILEM TC 304-ADC participating lab 13,True,3d_printed,160.0,40.0,40.1,,,,30.0,7.959372143208064,1,2060.8634663341645,measured,10.5281/zenodo.12200570,"RILEM TC 304-ADC ILS-mech (2024), DOI 10.5281/zenodo.12200570","Source specimen 18826 (EXP_FLEX_13_a_spec_D2WU4); mix prefix 13_a; full orientation W.U; 3-point bending; condition DEV2; source object M. One specimen, not an average. Full context: provenance.csv keyed by sample_id. Unrecognized optional units remain only in the ledger. No X/Y/Z projection, guessed material/print join, effect or uncertainty estimate.",
RILEM TC 304-ADC participating lab 13,True,3d_printed,160.0,40.0,40.0,,,,30.0,9.19921875,1,2102.734375,measured,10.5281/zenodo.12200570,"RILEM TC 304-ADC ILS-mech (2024), DOI 10.5281/zenodo.12200570","Source specimen 18827 (EXP_FLEX_13_a_spec_D2WU5); mix prefix 13_a; full orientation W.U; 3-point bending; condition DEV2; source object M. One specimen, not an average. Full context: provenance.csv keyed by sample_id. Unrecognized optional units remain only in the ledger. No X/Y/Z projection, guessed material/print join, effect or uncertainty estimate.",
RILEM TC 304-ADC participating lab 13,True,3d_printed,160.0,40.0,40.0,,,,30.0,7.79296875,1,2218.359375,measured,10.5281/zenodo.12200570,"RILEM TC 304-ADC ILS-mech (2024), DOI 10.5281/zenodo.12200570","Source specimen 18773 (EXP_FLEX_13_a_spec_UW1); mix prefix 13_a; full orientation U.W; 3-point bending; condition DEFAULT; source object M. One specimen, not an average. Full context: provenance.csv keyed by sample_id. Unrecognized optional units remain only in the ledger. No X/Y/Z projection, guessed material/print join, effect or uncertainty estimate.",
RILEM TC 304-ADC participating lab 13,True,3d_printed,160.0,40.0,40.0,,,,30.0,6.19921875,1,2224.21875,measured,10.5281/zenodo.12200570,"RILEM TC 304-ADC ILS-mech (2024), DOI 10.5281/zenodo.12200570","Source specimen 18774 (EXP_FLEX_13_a_spec_UW2); mix prefix 13_a; full orientation U.W; 3-point bending; condition DEFAULT; source object M. One specimen, not an average. Full context: provenance.csv keyed by sample_id. Unrecognized optional units remain only in the ledger. No X/Y/Z projection, guessed material/print join, effect or uncertainty estimate.",
RILEM TC 304-ADC participating lab 13,True,3d_printed,159.9,40.0,40.0,,,,30.0,8.09296875,1,2172.8424015009377,measured,10.5281/zenodo.12200570,"RILEM TC 304-ADC ILS-mech (2024), DOI 10.5281/zenodo.12200570","Source specimen 18775 (EXP_FLEX_13_a_spec_UW3); mix prefix 13_a; full orientation U.W; 3-point bending; condition DEFAULT; source object M. One specimen, not an average. Full context: provenance.csv keyed by sample_id. Unrecognized optional units remain only in the ledger. No X/Y/Z projection, guessed material/print join, effect or uncertainty estimate.",
RILEM TC 304-ADC participating lab 13,True,3d_printed,160.0,40.0,39.9,,,,30.0,8.84495072267134,1,2190.632832080201,measured,10.5281/zenodo.12200570,"RILEM TC 304-ADC ILS-mech (2024), DOI 10.5281/zenodo.12200570","Source specimen 18776 (EXP_FLEX_13_a_spec_UW4); mix prefix 13_a; full orientation U.W; 3-point bending; condition DEFAULT; source object M. One specimen, not an average. Full context: provenance.csv keyed by sample_id. Unrecognized optional units remain only in the ledger. No X/Y/Z projection, guessed material/print join, effect or uncertainty estimate.",
RILEM TC 304-ADC participating lab 13,True,3d_printed,160.0,40.0,40.0,,,,30.0,7.39921875,1,2203.125,measured,10.5281/zenodo.12200570,"RILEM TC 304-ADC ILS-mech (2024), DOI 10.5281/zenodo.12200570","Source specimen 18777 (EXP_FLEX_13_a_spec_UW5); mix prefix 13_a; full orientation U.W; 3-point bending; condition DEFAULT; source object M. One specimen, not an average. Full context: provenance.csv keyed by sample_id. Unrecognized optional units remain only in the ledger. No X/Y/Z projection, guessed material/print join, effect or uncertainty estimate.",
