Repository: sunnyday-technologies/Open3DCP

<h1 align="center">Open3DCP</h1>
before a stable release. Review does not imply endorsement, certification, or affiliation
with any standards body.</em></p>
  <a href="https://open3dcp.org">open3dcp.org</a> ·
  <a href="Open3DCP_SCHEMA.md">Schema Reference</a> ·
  <a href="sql/create_tables.sql">SQL Implementation</a> ·
  <a href="https://open3dcp.org/examples/">Examples</a> ·
  <a href="https://open3dcp.org/intake/">Submit a Dataset</a>
An open schema for 3D-printable concrete (3DCP) mix design and test records, developed by [Sunnyday Technologies](https://sunn3d.com).

Open3DCP defines a standard way to record the material, process, curing, testing, and provenance attributes needed for a practical digital-twin record of a 3DCP experiment. Every column has a name, a unit, and a purpose. No JSON parsing, no nested structures, and no hidden unit conventions.

This repository provides the **schema definition only** -- column names, types, units, and engineering context. We encourage researchers and industry to adopt this schema as a common format so that 3DCP datasets from different labs and research groups can be combined without painful reformatting.

For AI agents and MCP-style clients, [`tools/mcp/`](https://github.com/sunnyday-technologies/Open3DCP/tree/main/tools/mcp) contains an experimental read-only
stdio wrapper for inspecting schema resources and validating flat Open3DCP-shaped records. It does
not host data, recommend mixes, or perform transactional LOGiMIX/CEMFORGE behavior.

# Example entries — the open concrete-data landscape

[15 September 2026 corrections to the RILEM and UF examples](CORRECTIONS-2026-09-15.md).

Worked Open3DCP examples converted from **public, openly-licensed** academic and national datasets. Each
carries its source, DOI, license, a `NOTICE`, a `record.json`, the converted flat CSV, and a reproduction or fidelity report with stated limits. We commit **small curated excerpts** (reproducible from the source), never bulk re-hosts. Every example
is generic and public; each page shows the source's data classes and storage medium and how it re-formats into
Open3DCP.

## Why one shape matters

Concrete is the most-used material on earth, yet its data is scattered across academic benchmarks, national
repositories, and standards bodies — in incompatible shapes (flat vs relational vs file-based) and unit bases
(kg/m³ vs mass-%). **Open3DCP is the connective layer** across the experiment record: mix design → 3DCP
process → fresh rheology → hardened mechanical → durability → interlayer bond → embodied carbon → multi-age
strength. Put in one shape, openly licensed, each contributed record becomes usable alongside every other.

## Coverage — each source lights up a slice; Open3DCP spans the whole

| Source | Provenance | Mix design | Rheology | 3DCP process | Hardened mech. | Multi-age | Environment |
|---|:--:|:--:|:--:|:--:|:--:|:--:|:--:|
| [UCI Concrete Strength (Yeh 1998)](uci-yeh-1998/) — *cast, **100/A*** | ▢ | ✓ | ▢ | ▢ | ✓ | ✓ | ▢ |
| [Meta SustainableConcrete](meta-sustainableconcrete/) — *cast, **100/A*** | ▢ | ✓ | ▢ | ▢ | ✓ | ✓ | ✓ |
| [RILEM TC 304-ADC ILS-mech](rilem-tc304-ils-mech/) — *individual specimens* | ✓ | ▢ | ▢ | ◐ | ✓ | ✓ | ▢ |
| [UF 3DCP mix-design](uf-3dcp-mix/) — *source mixture/age records* | ✓ | ◐ | ✓ | ▢ | ✓ | ✓ | ▢ |
| [TU-Braunschweig 3DCP buildings](tu-braunschweig-buildings/) — *project layer* | ✓ | ▢ | ▢ | ◐ | ▢ | ▢ | ▢ |

## National map — open concrete & materials-data efforts

- **USA** — NIST (Materials Genome Initiative; Federal LCA Commons = storable, env) · UCI ML Repository (CC BY 4.0,
  storable) · **Meta SustainableConcrete** (Meta + UIUC + Amrize; MIT, storable — mix design + per-mix CO₂) ·
  Stevens UHPC (CC BY 4.0; coded matrix → reference) · UF 3DCP mix-design (CC BY 4.0, storable) · ACI (reference).
- **International / EU** — **RILEM** TC 304-ADC (the 3DCP standards anchor; ILS-mech is storable) · NOMAD (FAIR
  exemplar, no concrete).
- **Germany** — BAM + NFDI-MatWerk (FAIR infrastructure); their Zenodo concrete deposits are CC BY 4.0 storable.
- **Japan** — NIMS MatNavi (national DB, registration-gated → reference) · JCI–JACT (CC BY 4.0, per-paper storable).
- **China** — National Materials Genome stack (no license / gated → reference); CAS ScienceDB is a storable
  *platform* (CC0/CC BY) once a concrete deposit is verified.
- **South Korea** — KISTI DataON (metadata aggregator; per-record license).
- **India** — NDSAP / GODL-India permits redistribution (a future India concrete dataset would be storable);
  India participates directly via IIT Madras in the storable RILEM ILS-mech.
- **Russia** — GOST standards (cite method codes only); no open concrete dataset located.

Open3DCP interoperates by preserving provenance (`doi` / `source_citation` / `lab_name`) on every row, hosting via
GitHub + a Zenodo concept DOI, and honoring each source's license (CC BY attribution, NIST AS-IS, standards
designations for identification only).

File: examples/uci-yeh-1998/uci-yeh-1998.open3dcp.csv
cement_type_1,slag,fly_ash,water,superplasticizer,agg_size_57,concrete_sand,test_age_days,compressive_strength_mpa,total_batched_mass_kg_m3,original_basis,total_binder_kg_m3
20.508613617719444,0.0,0.0,8.203445447087777,0.0,46.14438063986874,25.143560295324036,1.0,12.64,2438.0,kg_m3,500.0
5.8290534051526155,8.743580107728924,0.0,8.0170362019291,0.0,43.717900538644614,33.69242974654474,3.0,8.06,2394.9,kg_m3,349.0
21.310004486316732,0.0,0.0,10.228802153432031,0.0,41.81247196052041,26.648721399730825,7.0,38.6,2229.0,kg_m3,475.0
22.309440198306135,0.0,0.0,6.692832059491841,0.1032844453625284,42.96632927081181,27.92811402602768,28.0,79.99,2420.5,kg_m3,540.0
15.415052345231228,7.798202951116973,0.0,7.010963646855164,0.41628884675624434,38.17080207732256,31.188690132717834,56.0,63.4,2426.2,kg_m3,563.2
12.036199095022624,5.158371040723981,0.0,10.316742081447963,0.0,42.171945701357465,30.316742081447963,90.0,47.03,2210.0,kg_m3,380.0
21.310004486316732,0.0,0.0,10.228802153432031,0.0,41.81247196052041,26.648721399730825,180.0,42.62,2229.0,kg_m3,475.0
14.917003140421714,6.39300134589502,0.0,10.228802153432031,0.0,41.81247196052041,26.648721399730825,365.0,41.05,2229.0,kg_m3,475.0
21.310004486316732,0.0,0.0,10.228802153432031,0.0,41.81247196052041,26.648721399730825,28.0,39.29,2229.0,kg_m3,475.0
14.917003140421714,6.39300134589502,0.0,10.228802153432031,0.0,41.81247196052041,26.648721399730825,270.0,40.27,2229.0,kg_m3,475.0
9.4626217929626,0.0,4.114368378504872,8.054290941581925,0.19146491937199506,41.147938561034756,37.02931540654384,3.0,11.58,2350.3,kg_m3,319.1
7.178873600546962,1.7989915391846851,6.9994017605332886,5.204683360396547,0.24356892573284336,45.23972310058969,33.33475771301598,3.0,7.75,2340.2,kg_m3,373.9
4.789068718492969,7.181392058017158,0.0,8.998850269744405,0.0,41.4875740691607,37.543114884584774,3.0,2.33,2261.4,kg_m3,270.7
15.931843255832955,7.722796551301434,0.0,5.9616720467453925,0.8989498631144526,38.60172434928288,30.883013933722875,91.0,82.6,2447.3,kg_m3,578.9
