Repository: sunnyday-technologies/Open3DCP

<h1 align="center">Open3DCP</h1>
before a stable release. Review does not imply endorsement, certification, or affiliation
with any standards body.</em></p>
  <a href="https://open3dcp.org">open3dcp.org</a> ·
  <a href="Open3DCP_SCHEMA.md">Schema Reference</a> ·
  <a href="sql/create_tables.sql">SQL Implementation</a> ·
  <a href="https://open3dcp.org/examples/">Examples</a> ·
  <a href="https://open3dcp.org/intake/">Submit a Dataset</a>
An open schema for 3D-printable concrete (3DCP) mix design and test records, developed by [Sunnyday Technologies](https://sunn3d.com).

Open3DCP defines a standard way to record the material, process, curing, testing, and provenance attributes needed for a practical digital-twin record of a 3DCP experiment. Every column has a name, a unit, and a purpose. No JSON parsing, no nested structures, and no hidden unit conventions.

This repository provides the **schema definition only** -- column names, types, units, and engineering context. We encourage researchers and industry to adopt this schema as a common format so that 3DCP datasets from different labs and research groups can be combined without painful reformatting.

For AI agents and MCP-style clients, [`tools/mcp/`](https://github.com/sunnyday-technologies/Open3DCP/tree/main/tools/mcp) contains an experimental read-only
stdio wrapper for inspecting schema resources and validating flat Open3DCP-shaped records. It does
not host data, recommend mixes, or perform transactional LOGiMIX/CEMFORGE behavior.

> **Have a 3DCP dataset to share?** [Submit it →](https://open3dcp.org/intake/) — you provide provenance and an archive DOI; an automated check and a maintainer curate it into the catalog.

---

## Why This Exists

There is not yet a broadly adopted public schema for storing 3D-printable concrete data.

Research papers describe mixes as free-text tables with inconsistent naming. One paper calls it "GGBFS," another says "slag," a third writes "ground granulated blast-furnace slag." The aggregate is "sand" in one study and "siliceous fine aggregate (0-2 mm)" in another. Print parameters are buried in methodology sections. Test results are scattered across figures, tables, and supplementary files.

This makes it difficult to combine datasets from different research groups for meta-analysis, review, or downstream modeling. Open3DCP addresses the reporting layer by defining a canonical flat schema where every material, process parameter, and test result has exactly one column name, one unit, and one meaning.

The schema follows **FAIR data principles** (Findable, Accessible, Interoperable, Reusable) and the **Processing-Structure-Property-Performance** pattern, consistent with the NASA GRC ICME Schema philosophy for materials data management (Hearley & Arnold, 2023). Column organization aligns with NIST Materials Data Repository guidelines, RILEM TC 304-ADC recommendations, and Citrine GEMD conventions.

**Scope.** Open3DCP is scoped to **extrusion-based 3D concrete printing** (material-extrusion / MEX, ISO/ASTM 52900:2021) and **hydraulic cementitious systems** — Portland and blended cements, calcium-aluminate and calcium-sulfoaluminate cements, and high-calcium alkali-activated slag (whose C-(A-)S-H binding gel is chemically continuous with Portland hydrates). Low-calcium fly-ash **geopolymers** (N-A-S-H gel) are a distinct binder chemistry and are out of scope; particle-bed / binder-jetting, spray, and slip-form processes are out of process scope.

---

## What We Measure

### ASTM Test Standards Referenced in Column Definitions
- **ASTM C150** -- Portland Cement
- **ASTM C618** -- Fly Ash and Natural Pozzolans
- **ASTM C989** -- Slag Cement (GGBFS)
- **ASTM C1240** -- Silica Fume
- **ASTM C33** -- Concrete Aggregates (fineness modulus grading)
- **ASTM C494** -- Chemical Admixtures (Types A-G)
- **ASTM C260** -- Air-Entraining Admixtures
- **ASTM C39** -- Compressive Strength of Cylindrical Specimens
- **ASTM C496** -- Splitting Tensile Strength
- **ASTM C78** -- Flexural Strength (Third-Point Loading)
- **ASTM C469** -- Static Modulus of Elasticity
- **ASTM C191** -- Time of Setting (Vicat Needle)
- **ASTM C1611** -- Slump Flow of Self-Consolidating Concrete

### Open-Access Data Sources
Schema design was informed by the structure and content of these CC BY-licensed datasets:
- Bos, F.P. et al. (2023). RILEM TC 304-ADC ILS-mech interlaboratory study dataset. CC BY 4.0.
- TU Eindhoven IBS 3DCP Dataset v1.1.0. 4TU.ResearchData. CC BY 4.0.
- Zenodo 3DCP Dataset v0.3. CC BY 4.0.
- UCI Machine Learning Repository -- Concrete Compressive Strength Dataset. CC BY 4.0.

# Superseded example

Retained for provenance only. These pre-correction rows contain the mapping/grouping issues described in ../SOURCE.md and manuscript v1.2. Do not use them as current analytical examples. Attribution and license remain in ../NOTICE.

File: examples/uf-3dcp-mix/history/uf-3dcp-mix.superseded-2026-09-15.csv
source_dataset,is_3d_printed,material_class,w_b_ratio,static_yield_stress_pa,dynamic_yield_stress_pa,plastic_viscosity_pa_s,test_age_days,compressive_strength_mpa,doi,source_citation,provenance_notes
UF 3DCP Mix-Design Open Dataset,True,OPC,0.3,2411.0,260.0,19.0,28,42.0,10.5281/zenodo.6828947,"Gao, J.; Wang, Z.; Wang, C. (2023). 3D Printing Concrete Mix Design Open Dataset (v0.3). Zenodo. DOI 10.5281/zenodo.6828947.","Source basis = ratio-to-binder (binder=1); kg/m3 not recoverable, so constituent mass-% is not formed. Binder: Portland cement; sand/binder ratio 0.5. Primary study: https://www.sciencedirect.com/science/article/pii/S0950061817325175?via%3Dihub."
UF 3DCP Mix-Design Open Dataset,True,OPC,0.3,3350.0,500.0,16.65,28,49.7,10.5281/zenodo.6828947,"Gao, J.; Wang, Z.; Wang, C. (2023). 3D Printing Concrete Mix Design Open Dataset (v0.3). Zenodo. DOI 10.5281/zenodo.6828947.","Source basis = ratio-to-binder (binder=1); kg/m3 not recoverable, so constituent mass-% is not formed. Binder: Portland cement; sand/binder ratio 0.5. Primary study: https://www.sciencedirect.com/science/article/pii/S0950061817325175?via%3Dihub."
UF 3DCP Mix-Design Open Dataset,True,OPC,0.45,3000.0,,,28,28.0,10.5281/zenodo.6828947,"Gao, J.; Wang, Z.; Wang, C. (2023). 3D Printing Concrete Mix Design Open Dataset (v0.3). Zenodo. DOI 10.5281/zenodo.6828947.","Source basis = ratio-to-binder (binder=1); kg/m3 not recoverable, so constituent mass-% is not formed. Binder: Portland cement; sand/binder ratio 0.33. Primary study: https://www.sciencedirect.com/science/article/pii/S1359836818319024."
UF 3DCP Mix-Design Open Dataset,True,OPC,0.45,4600.0,,,28,32.0,10.5281/zenodo.6828947,"Gao, J.; Wang, Z.; Wang, C. (2023). 3D Printing Concrete Mix Design Open Dataset (v0.3). Zenodo. DOI 10.5281/zenodo.6828947.","Source basis = ratio-to-binder (binder=1); kg/m3 not recoverable, so constituent mass-% is not formed. Binder: Portland cement; sand/binder ratio 0.33. Primary study: https://www.sciencedirect.com/science/article/pii/S1359836818319024."
UF 3DCP Mix-Design Open Dataset,True,OPC,0.4,2140.0,,,28,72.0,10.5281/zenodo.6828947,"Gao, J.; Wang, Z.; Wang, C. (2023). 3D Printing Concrete Mix Design Open Dataset (v0.3). Zenodo. DOI 10.5281/zenodo.6828947.","Source basis = ratio-to-binder (binder=1); kg/m3 not recoverable, so constituent mass-% is not formed. Binder: Portland cement. Primary study: https://www.sciencedirect.com/science/article/pii/S0957582020315627?via%3Dihub."
UF 3DCP Mix-Design Open Dataset,True,OPC,0.4,2900.0,,,28,72.0,10.5281/zenodo.6828947,"Gao, J.; Wang, Z.; Wang, C. (2023). 3D Printing Concrete Mix Design Open Dataset (v0.3). Zenodo. DOI 10.5281/zenodo.6828947.","Source basis = ratio-to-binder (binder=1); kg/m3 not recoverable, so constituent mass-% is not formed. Binder: Portland cement. Primary study: https://www.sciencedirect.com/science/article/pii/S0957582020315627?via%3Dihub."
UF 3DCP Mix-Design Open Dataset,True,OPC,0.4,1200.0,,,28,60.0,10.5281/zenodo.6828947,"Gao, J.; Wang, Z.; Wang, C. (2023). 3D Printing Concrete Mix Design Open Dataset (v0.3). Zenodo. DOI 10.5281/zenodo.6828947.","Source basis = ratio-to-binder (binder=1); kg/m3 not recoverable, so constituent mass-% is not formed. Binder: Portland cement; sand/binder ratio 0.55. Primary study: https://www.sciencedirect.com/science/article/pii/S0264127521001271?via%3Dihub."
UF 3DCP Mix-Design Open Dataset,True,OPC,0.4,1360.0,,,28,70.0,10.5281/zenodo.6828947,"Gao, J.; Wang, Z.; Wang, C. (2023). 3D Printing Concrete Mix Design Open Dataset (v0.3). Zenodo. DOI 10.5281/zenodo.6828947.","Source basis = ratio-to-binder (binder=1); kg/m3 not recoverable, so constituent mass-% is not formed. Binder: Portland cement; sand/binder ratio 0.55. Primary study: https://www.sciencedirect.com/science/article/pii/S0264127521001271?via%3Dihub."
UF 3DCP Mix-Design Open Dataset,True,OPC,0.35,786.0,,36.9,28,58.0,10.5281/zenodo.6828947,"Gao, J.; Wang, Z.; Wang, C. (2023). 3D Printing Concrete Mix Design Open Dataset (v0.3). Zenodo. DOI 10.5281/zenodo.6828947.","Source basis = ratio-to-binder (binder=1); kg/m3 not recoverable, so constituent mass-% is not formed. Binder: Portland cement; sand/binder ratio 1.7. Primary study: https://www.sciencedirect.com/science/article/pii/S0958946521003784?via%3Dihub."
UF 3DCP Mix-Design Open Dataset,True,OPC,0.35,398.0,,34.0,28,54.0,10.5281/zenodo.6828947,"Gao, J.; Wang, Z.; Wang, C. (2023). 3D Printing Concrete Mix Design Open Dataset (v0.3). Zenodo. DOI 10.5281/zenodo.6828947.","Source basis = ratio-to-binder (binder=1); kg/m3 not recoverable, so constituent mass-% is not formed. Binder: Portland cement; sand/binder ratio 1.7. Primary study: https://www.sciencedirect.com/science/article/pii/S0958946521003784?via%3Dihub."
