Repository: sunnyday-technologies/Open3DCP

<h1 align="center">Open3DCP</h1>
before a stable release. Review does not imply endorsement, certification, or affiliation
with any standards body.</em></p>
  <a href="https://open3dcp.org">open3dcp.org</a> ·
  <a href="Open3DCP_SCHEMA.md">Schema Reference</a> ·
  <a href="sql/create_tables.sql">SQL Implementation</a> ·
  <a href="https://open3dcp.org/examples/">Examples</a> ·
  <a href="https://open3dcp.org/intake/">Submit a Dataset</a>
An open schema for 3D-printable concrete (3DCP) mix design and test records, developed by [Sunnyday Technologies](https://sunn3d.com).

Open3DCP defines a standard way to record the material, process, curing, testing, and provenance attributes needed for a practical digital-twin record of a 3DCP experiment. Every column has a name, a unit, and a purpose. No JSON parsing, no nested structures, and no hidden unit conventions.

This repository provides the **schema definition only** -- column names, types, units, and engineering context. We encourage researchers and industry to adopt this schema as a common format so that 3DCP datasets from different labs and research groups can be combined without painful reformatting.

For AI agents and MCP-style clients, [`tools/mcp/`](https://github.com/sunnyday-technologies/Open3DCP/tree/main/tools/mcp) contains an experimental read-only
stdio wrapper for inspecting schema resources and validating flat Open3DCP-shaped records. It does
not host data, recommend mixes, or perform transactional LOGiMIX/CEMFORGE behavior.

# Example entries — the open concrete-data landscape

[15 September 2026 corrections to the RILEM and UF examples](CORRECTIONS-2026-09-15.md).

Worked Open3DCP examples converted from **public, openly-licensed** academic and national datasets. Each
carries its source, DOI, license, a `NOTICE`, a `record.json`, the converted flat CSV, and a reproduction or fidelity report with stated limits. We commit **small curated excerpts** (reproducible from the source), never bulk re-hosts. Every example
is generic and public; each page shows the source's data classes and storage medium and how it re-formats into
Open3DCP.

## Why one shape matters

Concrete is the most-used material on earth, yet its data is scattered across academic benchmarks, national
repositories, and standards bodies — in incompatible shapes (flat vs relational vs file-based) and unit bases
(kg/m³ vs mass-%). **Open3DCP is the connective layer** across the experiment record: mix design → 3DCP
process → fresh rheology → hardened mechanical → durability → interlayer bond → embodied carbon → multi-age
strength. Put in one shape, openly licensed, each contributed record becomes usable alongside every other.

## Coverage — each source lights up a slice; Open3DCP spans the whole

| Source | Provenance | Mix design | Rheology | 3DCP process | Hardened mech. | Multi-age | Environment |
|---|:--:|:--:|:--:|:--:|:--:|:--:|:--:|
| [UCI Concrete Strength (Yeh 1998)](uci-yeh-1998/) — *cast, **100/A*** | ▢ | ✓ | ▢ | ▢ | ✓ | ✓ | ▢ |
| [Meta SustainableConcrete](meta-sustainableconcrete/) — *cast, **100/A*** | ▢ | ✓ | ▢ | ▢ | ✓ | ✓ | ✓ |
| [RILEM TC 304-ADC ILS-mech](rilem-tc304-ils-mech/) — *individual specimens* | ✓ | ▢ | ▢ | ◐ | ✓ | ✓ | ▢ |
| [UF 3DCP mix-design](uf-3dcp-mix/) — *source mixture/age records* | ✓ | ◐ | ✓ | ▢ | ✓ | ✓ | ▢ |
| [TU-Braunschweig 3DCP buildings](tu-braunschweig-buildings/) — *project layer* | ✓ | ▢ | ▢ | ◐ | ▢ | ▢ | ▢ |

## National map — open concrete & materials-data efforts

- **USA** — NIST (Materials Genome Initiative; Federal LCA Commons = storable, env) · UCI ML Repository (CC BY 4.0,
  storable) · **Meta SustainableConcrete** (Meta + UIUC + Amrize; MIT, storable — mix design + per-mix CO₂) ·
  Stevens UHPC (CC BY 4.0; coded matrix → reference) · UF 3DCP mix-design (CC BY 4.0, storable) · ACI (reference).
- **International / EU** — **RILEM** TC 304-ADC (the 3DCP standards anchor; ILS-mech is storable) · NOMAD (FAIR
  exemplar, no concrete).
- **Germany** — BAM + NFDI-MatWerk (FAIR infrastructure); their Zenodo concrete deposits are CC BY 4.0 storable.
- **Japan** — NIMS MatNavi (national DB, registration-gated → reference) · JCI–JACT (CC BY 4.0, per-paper storable).
- **China** — National Materials Genome stack (no license / gated → reference); CAS ScienceDB is a storable
  *platform* (CC0/CC BY) once a concrete deposit is verified.
- **South Korea** — KISTI DataON (metadata aggregator; per-record license).
- **India** — NDSAP / GODL-India permits redistribution (a future India concrete dataset would be storable);
  India participates directly via IIT Madras in the storable RILEM ILS-mech.
- **Russia** — GOST standards (cite method codes only); no open concrete dataset located.

Open3DCP interoperates by preserving provenance (`doi` / `source_citation` / `lab_name`) on every row, hosting via
GitHub + a Zenodo concept DOI, and honoring each source's license (CC BY attribution, NIST AS-IS, standards
designations for identification only).

File: examples/unsw-uhpc/build/unsw-uhpc.csv
mix_id,material_class,cement_kg_m3,silica_fume_kg_m3,fly_ash_kg_m3,slag_kg_m3,metakaolin_kg_m3,nano_silica_kg_m3,mineral_powder_kg_m3,water_kg_m3,superplasticizer_kg_m3,fine_agg_kg_m3,fiber_type,fiber_kg_m3,fiber_length_mm,fiber_diameter_mm,age_days,compressive_strength_mpa,flexural_strength_mpa,splitting_tensile_mpa,elastic_modulus_gpa
F0,UHPC,935.0,251.0,0.0,,0.0,0.0,205.0,194.0,14.7,824.0,,,,,3,122.0,,,
F0,UHPC,935.0,251.0,0.0,,0.0,0.0,205.0,194.0,14.7,824.0,,,,,7,160.0,,,
F0,UHPC,935.0,251.0,0.0,,0.0,0.0,205.0,194.0,14.7,824.0,,,,,14,182.0,,,
F0,UHPC,935.0,251.0,0.0,,0.0,0.0,205.0,194.0,14.7,824.0,,,,,28,198.9,,11.7,53.145
F40,UHPC,561.0,251.0,374.0,,0.0,0.0,205.0,194.0,14.7,824.0,,,,,3,81.0,,,
F40,UHPC,561.0,251.0,374.0,,0.0,0.0,205.0,194.0,14.7,824.0,,,,,7,106.0,,,
F40,UHPC,561.0,251.0,374.0,,0.0,0.0,205.0,194.0,14.7,824.0,,,,,14,138.0,,,
F40,UHPC,561.0,251.0,374.0,,0.0,0.0,205.0,194.0,14.7,824.0,,,,,28,152.6,,8.6,44.001
S10-F10,UHPC,839.0,104.0,104.0,,0.0,0.0,0.0,147.0,56.5,919.0,steel,119.0,13.0,0.2,7,115.0,,,
S10-F10,UHPC,839.0,104.0,104.0,,0.0,0.0,0.0,147.0,56.5,919.0,steel,119.0,13.0,0.2,28,135.0,18.65,,
S10-M10,UHPC,839.0,104.0,0.0,,104.0,0.0,0.0,147.0,67.8,922.0,steel,119.0,13.0,0.2,7,107.0,,,
S10-M10,UHPC,839.0,104.0,0.0,,104.0,0.0,0.0,147.0,67.8,922.0,steel,119.0,13.0,0.2,28,130.5,18.85,,
B-S0,UHPC,940.0,282.0,0.0,,0.0,0.0,0.0,125.0,55.0,1180.0,steel,234.0,6.0,0.15,7,183.0,,,
B-S0,UHPC,940.0,282.0,0.0,,0.0,0.0,0.0,125.0,55.0,1180.0,steel,234.0,6.0,0.15,28,200.0,,,
B-S0,UHPC,940.0,282.0,0.0,,0.0,0.0,0.0,125.0,55.0,1180.0,steel,234.0,6.0,0.15,90,219.0,,,
B-S40,UHPC,564.0,282.0,0.0,376.0,0.0,0.0,0.0,125.0,55.0,1137.0,steel,234.0,6.0,0.15,7,162.0,,,
B-S40,UHPC,564.0,282.0,0.0,376.0,0.0,0.0,0.0,125.0,55.0,1137.0,steel,234.0,6.0,0.15,28,200.0,,,
B-S40,UHPC,564.0,282.0,0.0,376.0,0.0,0.0,0.0,125.0,55.0,1137.0,steel,234.0,6.0,0.15,90,225.0,,,
G10F10,UHPC,664.0,205.0,83.0,83.0,0.0,0.0,0.0,151.0,35.0,1041.0,steel,234.0,6.0,0.15,28,281.0,,,
