Repository: sunnyday-technologies/Open3DCP

<h1 align="center">Open3DCP</h1>
before a stable release. Review does not imply endorsement, certification, or affiliation
with any standards body.</em></p>
  <a href="https://open3dcp.org">open3dcp.org</a> ·
  <a href="Open3DCP_SCHEMA.md">Schema Reference</a> ·
  <a href="sql/create_tables.sql">SQL Implementation</a> ·
  <a href="https://open3dcp.org/examples/">Examples</a> ·
  <a href="https://open3dcp.org/intake/">Submit a Dataset</a>
An open schema for 3D-printable concrete (3DCP) mix design and test records, developed by [Sunnyday Technologies](https://sunn3d.com).

Open3DCP defines a standard way to record the material, process, curing, testing, and provenance attributes needed for a practical digital-twin record of a 3DCP experiment. Every column has a name, a unit, and a purpose. No JSON parsing, no nested structures, and no hidden unit conventions.

This repository provides the **schema definition only** -- column names, types, units, and engineering context. We encourage researchers and industry to adopt this schema as a common format so that 3DCP datasets from different labs and research groups can be combined without painful reformatting.

For AI agents and MCP-style clients, [`tools/mcp/`](https://github.com/sunnyday-technologies/Open3DCP/tree/main/tools/mcp) contains an experimental read-only
stdio wrapper for inspecting schema resources and validating flat Open3DCP-shaped records. It does
not host data, recommend mixes, or perform transactional LOGiMIX/CEMFORGE behavior.

# Example entries — the open concrete-data landscape

[15 September 2026 corrections to the RILEM and UF examples](CORRECTIONS-2026-09-15.md).

Worked Open3DCP examples converted from **public, openly-licensed** academic and national datasets. Each
carries its source, DOI, license, a `NOTICE`, a `record.json`, the converted flat CSV, and a reproduction or fidelity report with stated limits. We commit **small curated excerpts** (reproducible from the source), never bulk re-hosts. Every example
is generic and public; each page shows the source's data classes and storage medium and how it re-formats into
Open3DCP.

## Why one shape matters

Concrete is the most-used material on earth, yet its data is scattered across academic benchmarks, national
repositories, and standards bodies — in incompatible shapes (flat vs relational vs file-based) and unit bases
(kg/m³ vs mass-%). **Open3DCP is the connective layer** across the experiment record: mix design → 3DCP
process → fresh rheology → hardened mechanical → durability → interlayer bond → embodied carbon → multi-age
strength. Put in one shape, openly licensed, each contributed record becomes usable alongside every other.

## Coverage — each source lights up a slice; Open3DCP spans the whole

| Source | Provenance | Mix design | Rheology | 3DCP process | Hardened mech. | Multi-age | Environment |
|---|:--:|:--:|:--:|:--:|:--:|:--:|:--:|
| [UCI Concrete Strength (Yeh 1998)](uci-yeh-1998/) — *cast, **100/A*** | ▢ | ✓ | ▢ | ▢ | ✓ | ✓ | ▢ |
| [Meta SustainableConcrete](meta-sustainableconcrete/) — *cast, **100/A*** | ▢ | ✓ | ▢ | ▢ | ✓ | ✓ | ✓ |
| [RILEM TC 304-ADC ILS-mech](rilem-tc304-ils-mech/) — *individual specimens* | ✓ | ▢ | ▢ | ◐ | ✓ | ✓ | ▢ |
| [UF 3DCP mix-design](uf-3dcp-mix/) — *source mixture/age records* | ✓ | ◐ | ✓ | ▢ | ✓ | ✓ | ▢ |
| [TU-Braunschweig 3DCP buildings](tu-braunschweig-buildings/) — *project layer* | ✓ | ▢ | ▢ | ◐ | ▢ | ▢ | ▢ |

## National map — open concrete & materials-data efforts

- **USA** — NIST (Materials Genome Initiative; Federal LCA Commons = storable, env) · UCI ML Repository (CC BY 4.0,
  storable) · **Meta SustainableConcrete** (Meta + UIUC + Amrize; MIT, storable — mix design + per-mix CO₂) ·
  Stevens UHPC (CC BY 4.0; coded matrix → reference) · UF 3DCP mix-design (CC BY 4.0, storable) · ACI (reference).
- **International / EU** — **RILEM** TC 304-ADC (the 3DCP standards anchor; ILS-mech is storable) · NOMAD (FAIR
  exemplar, no concrete).
- **Germany** — BAM + NFDI-MatWerk (FAIR infrastructure); their Zenodo concrete deposits are CC BY 4.0 storable.
- **Japan** — NIMS MatNavi (national DB, registration-gated → reference) · JCI–JACT (CC BY 4.0, per-paper storable).
- **China** — National Materials Genome stack (no license / gated → reference); CAS ScienceDB is a storable
  *platform* (CC0/CC BY) once a concrete deposit is verified.
- **South Korea** — KISTI DataON (metadata aggregator; per-record license).
- **India** — NDSAP / GODL-India permits redistribution (a future India concrete dataset would be storable);
  India participates directly via IIT Madras in the storable RILEM ILS-mech.
- **Russia** — GOST standards (cite method codes only); no open concrete dataset located.

Open3DCP interoperates by preserving provenance (`doi` / `source_citation` / `lab_name`) on every row, hosting via
GitHub + a Zenodo concept DOI, and honoring each source's license (CC BY attribution, NIST AS-IS, standards
designations for identification only).

File: examples/unsw-uhpc/unsw-uhpc.open3dcp.csv
cement_type_1,w_b_ratio,fly_ash,silica_fume,metakaolin,nano_silica,mineral_powder,water,concrete_sand,superplasticizer,material_class,test_age_days,measurement_confidence,compressive_strength_mpa,mix_density_kg_m3,original_basis,total_binder_kg_m3,elastic_modulus_gpa,splitting_tensile_mpa,steel_fiber,fiber_length_mm,fiber_diameter_mm,flexural_strength_mpa,slag
38.57738168915295,0.1636,0.0,10.356067170029295,0.0,0.0,8.458142509386477,8.004290960102324,33.99760696455832,0.60651070677064,UHPC,3.0,measured,122.0,2423.7,kg_m3,1186.0,,,,,,,
38.57738168915295,0.1636,0.0,10.356067170029295,0.0,0.0,8.458142509386477,8.004290960102324,33.99760696455832,0.60651070677064,UHPC,7.0,measured,160.0,2423.7,kg_m3,1186.0,,,,,,,
38.57738168915295,0.1636,0.0,10.356067170029295,0.0,0.0,8.458142509386477,8.004290960102324,33.99760696455832,0.60651070677064,UHPC,14.0,measured,182.0,2423.7,kg_m3,1186.0,,,,,,,
38.57738168915295,0.1636,0.0,10.356067170029295,0.0,0.0,8.458142509386477,8.004290960102324,33.99760696455832,0.60651070677064,UHPC,28.0,measured,198.9,2423.7,kg_m3,1186.0,53.145,11.7,,,,,
23.14642901349177,0.1636,15.43095267566118,10.356067170029295,0.0,0.0,8.458142509386477,8.004290960102324,33.99760696455832,0.60651070677064,UHPC,3.0,measured,81.0,2423.7,kg_m3,1186.0,,,,,,,
23.14642901349177,0.1636,15.43095267566118,10.356067170029295,0.0,0.0,8.458142509386477,8.004290960102324,33.99760696455832,0.60651070677064,UHPC,7.0,measured,106.0,2423.7,kg_m3,1186.0,,,,,,,
23.14642901349177,0.1636,15.43095267566118,10.356067170029295,0.0,0.0,8.458142509386477,8.004290960102324,33.99760696455832,0.60651070677064,UHPC,14.0,measured,138.0,2423.7,kg_m3,1186.0,,,,,,,
23.14642901349177,0.1636,15.43095267566118,10.356067170029295,0.0,0.0,8.458142509386477,8.004290960102324,33.99760696455832,0.60651070677064,UHPC,28.0,measured,152.6,2423.7,kg_m3,1186.0,44.001,8.6,,,,,
36.66156871313087,0.1404,4.544461437622897,4.544461437622897,0.0,0.0,0.0,6.423421455101595,40.1573082805331,2.468866069477824,UHPC,7.0,measured,115.0,2288.5,kg_m3,1047.0,,,5.199912606510814,13.0,0.2,,
36.66156871313087,0.1404,4.544461437622897,4.544461437622897,0.0,0.0,0.0,6.423421455101595,40.1573082805331,2.468866069477824,UHPC,28.0,measured,135.0,2288.5,kg_m3,1047.0,,,5.199912606510814,13.0,0.2,18.65,
36.43390654854959,0.1404,0.0,4.51624109779399,4.51624109779399,0.0,0.0,6.383533090151119,40.03821434775056,2.9442417926003124,UHPC,7.0,measured,107.0,2302.8,kg_m3,1047.0,,,5.167622025360431,13.0,0.2,,
36.43390654854959,0.1404,0.0,4.51624109779399,4.51624109779399,0.0,0.0,6.383533090151119,40.03821434775056,2.9442417926003124,UHPC,28.0,measured,130.5,2302.8,kg_m3,1047.0,,,5.167622025360431,13.0,0.2,18.85,
33.38068181818182,0.1023,0.0,10.014204545454545,0.0,0.0,0.0,4.438920454545454,41.903409090909086,1.953125,UHPC,7.0,measured,183.0,2816.0,kg_m3,1222.0,,,8.309659090909092,6.0,0.15,,
33.38068181818182,0.1023,0.0,10.014204545454545,0.0,0.0,0.0,4.438920454545454,41.903409090909086,1.953125,UHPC,28.0,measured,200.0,2816.0,kg_m3,1222.0,,,8.309659090909092,6.0,0.15,,
33.38068181818182,0.1023,0.0,10.014204545454545,0.0,0.0,0.0,4.438920454545454,41.903409090909086,1.953125,UHPC,90.0,measured,219.0,2816.0,kg_m3,1222.0,,,8.309659090909092,6.0,0.15,,
20.33898305084746,0.1023,0.0,10.16949152542373,0.0,0.0,0.0,4.507753335737468,41.00252434186801,1.983411467724486,UHPC,7.0,measured,162.0,2773.0,kg_m3,1222.0,,,8.43851424450054,6.0,0.15,,13.559322033898304
20.33898305084746,0.1023,0.0,10.16949152542373,0.0,0.0,0.0,4.507753335737468,41.00252434186801,1.983411467724486,UHPC,28.0,measured,200.0,2773.0,kg_m3,1222.0,,,8.43851424450054,6.0,0.15,,13.559322033898304
20.33898305084746,0.1023,0.0,10.16949152542373,0.0,0.0,0.0,4.507753335737468,41.00252434186801,1.983411467724486,UHPC,90.0,measured,225.0,2773.0,kg_m3,1222.0,,,8.43851424450054,6.0,0.15,,13.559322033898304
26.602564102564102,0.1459,3.3253205128205128,8.213141025641026,0.0,0.0,0.0,6.049679487179487,41.706730769230774,1.4022435897435899,UHPC,28.0,measured,281.0,2496.0,kg_m3,1035.0,,,9.375,6.0,0.15,,3.3253205128205128
